Repository: Physis2026/Instituto-Physis

File: sistema/physis-materiais.json (part 1 of 3)
{
 "_leia": "Base de materiais da Physis: propriedades térmicas (densidade, condutividade, calor específico), carbono incorporado e custo (custo fica [MARCADOR] até cotação/SINAPI). Composições típicas de paredes e coberturas com U, capacidade térmica e atraso calculados pelo método da ABNT NBR 15220-2 (redação própria) e comparados aos limites simplificados da NBR 15575 e às diretrizes da NBR 15220-3. Valores lembrados de tabelas públicas: 'verificar' = conferir antes de emitir.",
 "versao": 1,
 "compilado_em": "2026-11-15",
 "unidades": {
  "densidade": "kg/m³",
  "condutividade": "W/(m·K)",
  "calor_especifico": "J/(kg·K)",
  "ct": "kJ/(m²·K)",
  "atraso": "h",
  "u": "W/(m²·K)",
  "carbono_incorporado": "kgCO2e/kg (berço ao portão, A1–A3)"
 },
 "resistencias_superficiais": {
  "parede": {
   "rsi": 0.13,
   "rse": 0.04
  },
  "cobertura_verao": {
   "rsi": 0.17,
   "rse": 0.04
  },
  "fonte": "ABNT NBR 15220-2 (tabela de resistências superficiais)"
 },
 "limites": {
  "nbr15575_parede": {
   "u_max_zb1_2": 2.7,
   "u_max_zb3_8_alfa_ate_06": 3.7,
   "u_max_zb3_8_alfa_acima_06": 2.5,
   "ct_min_zb1_7": 130,
   "fonte": "ABNT NBR 15575-4:2021, requisitos de transmitância e capacidade térmica de paredes externas (procedimento simplificado) — verificar valores na norma"
  },
  "nbr15575_cobertura": {
   "u_max_zb1_2": 2.3,
   "u_max_zb3_6_alfa_ate_06": 2.3,
   "u_max_zb3_6_alfa_acima_06": 1.5,
   "u_max_zb7_8_alfa_ate_04": 2.3,
   "u_max_zb7_8_alfa_acima_04": 1.5,
   "fonte": "ABNT NBR 15575-5:2021, requisito de transmitância de coberturas (procedimento simplificado; em ZB7–8 multiplica pelo fator de ventilação) — verificar"
  },
  "nbr15220_3": {
   "parede": {
    "leve": {
     "u_max": 3.0,
     "atraso_max": 4.3,
     "zonas": [
      1,
      2
     ]
    },
    "leve_refletora": {
     "u_max": 3.6,
     "atraso_max": 4.3,
     "zonas": [
      3,
      5,
      8
     ]
    },
    "pesada": {
     "u_max": 2.2,
     "atraso_min": 6.5,
     "zonas": [
      4,
      6,
      7
     ]
    }
   },
   "cobertura": {
    "leve_isolada": {
     "u_max": 2.0,
     "atraso_max": 3.3,
     "zonas": [
      1,
      2,
      3,
      4,
      5,
      6
     ]
    },
    "leve_refletora": {
     "u_max": 2.3,
     "atraso_max": 3.3,
     "zonas": [
      8
     ]
    },
    "pesada": {
     "u_max": 2.0,
     "atraso_min": 6.5,
     "zonas": [
      7
     ]
    }
   },
   "fonte": "ABNT NBR 15220-3:2005, diretrizes construtivas por zona bioclimática (fator solar de opacos não avaliado aqui) — conferir a revisão vigente"
  }
 },
 "materiais": [
  {
   "id": "concreto_normal",
   "nome": "Concreto normal (armado ou não)",
   "grupo": "concreto e cimentícios",
   "densidade": 2300,
   "condutividade": 1.75,
   "calor_especifico": 1000,
   "espessura_tipica_m": 0.1,
   "carbono_incorporado": {
    "valor": 0.13,
    "unidade": "kgCO2e/kg",
    "fonte": "ICE v3.0 (Inventory of Carbon and Energy, Circular Ecology / Univ. de Bath, 2019), berço ao portão",
    "verificar": true
   },
   "custo": {
    "valor": null,
    "unidade": "R$/m³",
    "data": null,
    "fonte": "[MARCADOR] preencher com SINAPI (Caixa) do estado e mês do orçamento ou cotação; a base não guarda preço inventado"
   },
   "fonte": "ABNT NBR 15220-2, tabela de propriedades de materiais (faixas de densidade, condutividade e calor específico)",
   "verificar": true,
   "u_camada_parede": 4.403
  },
  {
   "id": "concreto_leve_celular",
   "nome": "Concreto celular autoclavado",
   "grupo": "concreto e cimentícios",
   "densidade": 500,
   "condutividade": 0.17,
   "calor_especifico": 1000,
   "espessura_tipica_m": 0.15,
   "carbono_incorporado": {
    "valor": 0.3,
    "unidade": "kgCO2e/kg",
    "fonte": "ICE v3.0 (Inventory of Carbon and Energy, Circular Ecology / Univ. de Bath, 2019), berço ao portão",
    "verificar": true
   },
   "custo": {
    "valor": null,
    "unidade": "R$/m³",
    "data": null,
    "fonte": "[MARCADOR] preencher com SINAPI (Caixa) do estado e mês do orçamento ou cotação; a base não guarda preço inventado"
   },
   "fonte": "ABNT NBR 15220-2, tabela de propriedades de materiais (faixas de densidade, condutividade e calor específico)",
   "verificar": true,
   "u_camada_parede": 0.95
  },
  {
   "id": "argamassa_cimento",
   "nome": "Argamassa de cimento e areia (reboco, contrapiso)",
   "grupo": "concreto e cimentícios",
   "densidade": 2000,
   "condutividade": 1.15,
   "calor_especifico": 1000,
   "espessura_tipica_m": 0.025,
   "carbono_incorporado": {
    "valor": 0.2,
    "unidade": "kgCO2e/kg",
    "fonte": "ICE v3.0 (Inventory of Carbon and Energy, Circular Ecology / Univ. de Bath, 2019), berço ao portão",
    "verificar": true
   },
   "custo": {
    "valor": null,
    "unidade": "R$/m³",
    "data": null,
    "fonte": "[MARCADOR] preencher com SINAPI (Caixa) do estado e mês do orçamento ou cotação; a base não guarda preço inventado"
   },
   "fonte": "ABNT NBR 15220-2, tabela de propriedades de materiais (faixas de densidade, condutividade e calor específico)",
   "verificar": true,
   "u_camada_parede": 5.215
  },
  {
   "id": "argamassa_cal",
   "nome": "Argamassa de cal e areia",
   "grupo": "concreto e cimentícios",
   "densidade": 1700,
   "condutividade": 0.8,
   "calor_especifico": 1000,
   "espessura_tipica_m": 0.025,
   "carbono_incorporado": {
    "valor": 0.16,
    "unidade": "kgCO2e/kg",
    "fonte": "ICE v3.0 (Inventory of Carbon and Energy, Circular Ecology / Univ. de Bath, 2019), berço ao portão",
    "verificar": true
   },
   "custo": {
    "valor": null,
    "unidade": "R$/m³",
    "data": null,
    "fonte": "[MARCADOR] preencher com SINAPI (Caixa) do estado e mês do orçamento ou cotação; a base não guarda preço inventado"
   },
   "fonte": "ABNT NBR 15220-2, tabela de propriedades de materiais (faixas de densidade, condutividade e calor específico)",
   "verificar": true,
   "u_camada_parede": 4.969
  },
  {
   "id": "cal_hidratada",
   "nome": "Cal hidratada (pó)",
   "grupo": "concreto e cimentícios",
   "densidade": 600,
   "condutividade": null,
   "calor_especifico": null,
   "espessura_tipica_m": null,
   "carbono_incorporado": {
    "valor": 0.78,
    "unidade": "kgCO2e/kg",
    "fonte": "ICE v3.0 (Inventory of Carbon and Energy, Circular Ecology / Univ. de Bath, 2019), berço ao portão",
    "verificar": true
   },
   "custo": {
    "valor": null,
    "unidade": "R$/kg",
    "data": null,
    "fonte": "[MARCADOR] preencher com SINAPI (Caixa) do estado e mês do orçamento ou cotação; a base não guarda preço inventado"
   },
   "fonte": "ABNT NBR 15220-2, tabela de propriedades de materiais (faixas de densidade, condutividade e calor específico)",
   "verificar": true
  },
  {
   "id": "cimento_portland",
   "nome": "Cimento Portland (CP II / CP III, pó)",
   "grupo": "concreto e cimentícios",
   "densidade": 1400,
   "condutividade": null,
   "calor_especifico": null,
   "espessura_tipica_m": null,
   "carbono_incorporado": {
    "valor": 0.83,
    "unidade": "kgCO2e/kg",
    "fonte": "ICE v3.0 (Inventory of Carbon and Energy, Circular Ecology / Univ. de Bath, 2019), berço ao portão",
    "verificar": true
   },
   "custo": {
    "valor": null,
    "unidade": "R$/kg",
    "data": null,
    "fonte": "[MARCADOR] preencher com SINAPI (Caixa) do estado e mês do orçamento ou cotação; a base não guarda preço inventado"
   },
   "fonte": "ABNT NBR 15220-2, tabela de propriedades de materiais (faixas de densidade, condutividade e calor específico)",
   "verificar": true,
   "nota": "SIDAC traz o cimento brasileiro, em geral abaixo da média mundial por adições — preferir SIDAC"
  },
  {
   "id": "fibrocimento",
   "nome": "Placa ou telha de fibrocimento sem amianto",
   "grupo": "concreto e cimentícios",
   "densidade": 1600,
   "condutividade": 0.65,
   "calor_especifico": 840,
   "espessura_tipica_m": 0.006,
   "carbono_incorporado": {
    "valor": 0.8,
    "unidade": "kgCO2e/kg",
    "fonte": "ICE v3.0 (Inventory of Carbon and Energy, Circular Ecology / Univ. de Bath, 2019), berço ao portão",
    "verificar": true
   },
   "custo": {
    "valor": null,
    "unidade": "R$/m²",
    "data": null,
    "fonte": "[MARCADOR] preencher com SINAPI (Caixa) do estado e mês do orçamento ou cotação; a base não guarda preço inventado"
   },
   "fonte": "ABNT NBR 15220-2, tabela de propriedades de materiais (faixas de densidade, condutividade e calor específico)",
   "verificar": true,
   "u_camada_parede": 5.579
  },
  {
   "id": "bloco_concreto",
   "nome": "Bloco de concreto (material do bloco)",
   "grupo": "concreto e cimentícios",
   "densidade": 2100,
   "condutividade": 1.75,
   "calor_especifico": 1000,
   "espessura_tipica_m": null,
   "carbono_incorporado": {
    "valor": 0.093,
    "unidade": "kgCO2e/kg",
    "fonte": "ICE v3.0 (Inventory of Carbon and Energy, Circular Ecology / Univ. de Bath, 2019), berço ao portão",
    "verificar": true
   },
   "custo": {
    "valor": null,
    "unidade": "R$/un.",
    "data": null,
    "fonte": "[MARCADOR] preencher com SINAPI (Caixa) do estado e mês do orçamento ou cotação; a base não guarda preço inventado"
   },
   "fonte": "ABNT NBR 15220-2, tabela de propriedades de materiais (faixas de densidade, condutividade e calor específico)",
   "verificar": true
  },
  {
   "id": "gesso",
   "nome": "Gesso (placa ou revestimento)",
   "grupo": "concreto e cimentícios",
   "densidade": 900,
   "condutividade": 0.35,
   "calor_especifico": 840,
   "espessura_tipica_m": 0.0125,
   "carbono_incorporado": {
    "valor": 0.39,
    "unidade": "kgCO2e/kg",
    "fonte": "ICE v3.0 (Inventory of Carbon and Energy, Circular Ecology / Univ. de Bath, 2019), berço ao portão",
    "verificar": true
   },
   "custo": {
    "valor": null,
    "unidade": "R$/m²",
    "data": null,
    "fonte": "[MARCADOR] preencher com SINAPI (Caixa) do estado e mês do orçamento ou cotação; a base não guarda preço inventado"
   },
   "fonte": "ABNT NBR 15220-2, tabela de propriedades de materiais (faixas de densidade, condutividade e calor específico)",
   "verificar": true,
   "u_camada_parede": 4.861
  },
  {
   "id": "piso_ceramico",
   "nome": "Revestimento cerâmico (piso/azulejo)",
   "grupo": "cerâmicos",
   "densidade": 2000,
   "condutividade": 1.05,
   "calor_especifico": 920,
   "espessura_tipica_m": 0.01,
   "carbono_incorporado": {
    "valor": 0.78,
    "unidade": "kgCO2e/kg",
    "fonte": "ICE v3.0 (Inventory of Carbon and Energy, Circular Ecology / Univ. de Bath, 2019), berço ao portão",
    "verificar": true
   },
   "custo": {
    "valor": null,
    "unidade": "R$/m²",
    "data": null,
    "fonte": "[MARCADOR] preencher com SINAPI (Caixa) do estado e mês do orçamento ou cotação; a base não guarda preço inventado"
   },
   "fonte": "ABNT NBR 15220-2, tabela de propriedades de materiais (faixas de densidade, condutividade e calor específico)",
   "verificar": true,
   "u_camada_parede": 5.57
  },
  {
   "id": "ceramica_tijolo",
   "nome": "Cerâmica vermelha (tijolo maciço, material)",
   "grupo": "cerâmicos",
   "densidade": 1700,
   "condutividade": 0.9,
   "calor_especifico": 920,
   "espessura_tipica_m": 0.1,
   "carbono_incorporado": {
    "valor": 0.24,
    "unidade": "kgCO2e/kg",
    "fonte": "ICE v3.0 (Inventory of Carbon and Energy, Circular Ecology / Univ. de Bath, 2019), berço ao portão",
    "verificar": true
   },
   "custo": {
    "valor": null,
    "unidade": "R$/milheiro",
    "data": null,
    "fonte": "[MARCADOR] preencher com SINAPI (Caixa) do estado e mês do orçamento ou cotação; a base não guarda preço inventado"
   },
   "fonte": "ABNT NBR 15220-2, tabela de propriedades de materiais (faixas de densidade, condutividade e calor específico)",
   "verificar": true,
   "u_camada_parede": 3.557
  },
  {
   "id": "ceramica_bloco_vazado",
   "nome": "Bloco cerâmico vazado (material da parede do bloco)",
   "grupo": "cerâmicos",
   "densidade": 1700,
   "condutividade": 0.9,
   "calor_especifico": 920,
   "espessura_tipica_m": null,
   "carbono_incorporado": {
    "valor": 0.24,
    "unidade": "kgCO2e/kg",
    "fonte": "ICE v3.0 (Inventory of Carbon and Energy, Circular Ecology / Univ. de Bath, 2019), berço ao portão",
    "verificar": true
   },
   "custo": {
    "valor": null,
    "unidade": "R$/milheiro",
    "data": null,
    "fonte": "[MARCADOR] preencher com SINAPI (Caixa) do estado e mês do orçamento ou cotação; a base não guarda preço inventado"
   },
   "fonte": "ABNT NBR 15220-2, tabela de propriedades de materiais (faixas de densidade, condutividade e calor específico)",
   "verificar": true,
   "nota": "Bloco vazado não é camada homogênea: use as composições tabeladas"
  },
  {
   "id": "telha_ceramica",
   "nome": "Telha cerâmica",
   "grupo": "cerâmicos",
   "densidade": 1900,
   "condutividade": 1.05,
   "calor_especifico": 920,
   "espessura_tipica_m": 0.01,
   "carbono_incorporado": {
    "valor": 0.48,
    "unidade": "kgCO2e/kg",
    "fonte": "ICE v3.0 (Inventory of Carbon and Energy, Circular Ecology / Univ. de Bath, 2019), berço ao portão",
    "verificar": true
   },
   "custo": {
    "valor": null,
    "unidade": "R$/m²",
    "data": null,
    "fonte": "[MARCADOR] preencher com SINAPI (Caixa) do estado e mês do orçamento ou cotação; a base não guarda preço inventado"
   },
   "fonte": "ABNT NBR 15220-2, tabela de propriedades de materiais (faixas de densidade, condutividade e calor específico)",
   "verificar": true,
   "u_camada_parede": 5.57
  },
  {
   "id": "vidro_comum",
   "nome": "Vidro float comum",
   "grupo": "vidros",
   "densidade": 2500,
   "condutividade": 1.0,
   "calor_especifico": 840,
   "espessura_tipica_m": 0.006,
   "carbono_incorporado": {
    "valor": 1.44,
    "unidade": "kgCO2e/kg",
    "fonte": "ICE v3.0 (Inventory of Carbon and Energy, Circular Ecology / Univ. de Bath, 2019), berço ao portão",
    "verificar": true
   },
   "custo": {
    "valor": null,
    "unidade": "R$/m²",
    "data": null,
    "fonte": "[MARCADOR] preencher com SINAPI (Caixa) do estado e mês do orçamento ou cotação; a base não guarda preço inventado"
   },
   "fonte": "ABNT NBR 15220-2, tabela de propriedades de materiais (faixas de densidade, condutividade e calor específico)",
   "verificar": true,
   "u_camada_parede": 5.682
  },
  {
   "id": "vidro_laminado",
   "nome": "Vidro laminado (float + PVB)",
   "grupo": "vidros",
   "densidade": 2500,
   "condutividade": 1.0,
   "calor_especifico": 840,
   "espessura_tipica_m": 0.008,
   "carbono_incorporado": {
    "valor": 1.6,
    "unidade": "kgCO2e/kg",
    "fonte": "ICE v3.0 (Inventory of Carbon and Energy, Circular Ecology / Univ. de Bath, 2019), berço ao portão",
    "verificar": true
   },
   "custo": {
    "valor": null,
    "unidade": "R$/m²",
    "data": null,
    "fonte": "[MARCADOR] preencher com SINAPI (Caixa) do estado e mês do orçamento ou cotação; a base não guarda preço inventado"
   },
   "fonte": "ABNT NBR 15220-2, tabela de propriedades de materiais (faixas de densidade, condutividade e calor específico)",
   "verificar": true,
   "u_camada_parede": 5.618
  },
  {
   "id": "vidro_temperado",
   "nome": "Vidro temperado",
   "grupo": "vidros",
   "densidade": 2500,
   "condutividade": 1.0,
   "calor_especifico": 840,
   "espessura_tipica_m": 0.008,
   "carbono_incorporado": {
    "valor": 1.67,
    "unidade": "kgCO2e/kg",
    "fonte": "ICE v3.0 (Inventory of Carbon and Energy, Circular Ecology / Univ. de Bath, 2019), berço ao portão",
    "verificar": true
   },
   "custo": {
    "valor": null,
    "unidade": "R$/m²",
    "data": null,
    "fonte": "[MARCADOR] preencher com SINAPI (Caixa) do estado e mês do orçamento ou cotação; a base não guarda preço inventado"
   },
   "fonte": "ABNT NBR 15220-2, tabela de propriedades de materiais (faixas de densidade, condutividade e calor específico)",
   "verificar": true,
   "u_camada_parede": 5.618
  },
  {
   "id": "aco",
   "nome": "Aço carbono",
   "grupo": "metais",
   "densidade": 7800,
   "condutividade": 55,
   "calor_especifico": 460,
   "espessura_tipica_m": null,
   "carbono_incorporado": {
    "valor": 1.55,
    "unidade": "kgCO2e/kg",
    "fonte": "ICE v3.0 (Inventory of Carbon and Energy, Circular Ecology / Univ. de Bath, 2019), berço ao portão",
    "verificar": true
   },
   "custo": {
    "valor": null,
    "unidade": "R$/kg",
    "data": null,
    "fonte": "[MARCADOR] preencher com SINAPI (Caixa) do estado e mês do orçamento ou cotação; a base não guarda preço inventado"
   },
   "fonte": "ABNT NBR 15220-2, tabela de propriedades de materiais (faixas de densidade, condutividade e calor específico)",
   "verificar": true,
   "nota": "perfil; vergalhão reciclado no ICE ≈ 1,99 média mundial — conferir"
  },
  {
   "id": "aco_galvanizado",
   "nome": "Aço galvanizado (telha, perfil leve)",
   "grupo": "metais",
   "densidade": 7800,
   "condutividade": 55,
   "calor_especifico": 460,
   "espessura_tipica_m": 0.0005,
   "carbono_incorporado": {
    "valor": 2.76,
    "unidade": "kgCO2e/kg",
    "fonte": "ICE v3.0 (Inventory of Carbon and Energy, Circular Ecology / Univ. de Bath, 2019), berço ao portão",
    "verificar": true
   },
   "custo": {
    "valor": null,
    "unidade": "R$/kg",
    "data": null,
    "fonte": "[MARCADOR] preencher com SINAPI (Caixa) do estado e mês do orçamento ou cotação; a base não guarda preço inventado"
   },
   "fonte": "ABNT NBR 15220-2, tabela de propriedades de materiais (faixas de densidade, condutividade e calor específico)",
   "verificar": true,
   "u_camada_parede": 5.882
  },
  {
   "id": "aluminio",
   "nome": "Alumínio (média mundial)",
   "grupo": "metais",
   "densidade": 2700,
   "condutividade": 230,
   "calor_especifico": 880,
   "espessura_tipica_m": null,
   "carbono_incorporado": {
    "valor": 13.1,
    "unidade": "kgCO2e/kg",
    "fonte": "ICE v3.0 (Inventory of Carbon and Energy, Circular Ecology / Univ. de Bath, 2019), berço ao portão",
    "verificar": true
   },
   "custo": {
    "valor": null,
    "unidade": "R$/kg",
    "data": null,
    "fonte": "[MARCADOR] preencher com SINAPI (Caixa) do estado e mês do orçamento ou cotação; a base não guarda preço inventado"
   },
   "fonte": "ABNT NBR 15220-2, tabela de propriedades de materiais (faixas de densidade, condutividade e calor específico)",
   "verificar": true
  },
  {
   "id": "cobre",
   "nome": "Cobre",
   "grupo": "metais",
   "densidade": 8900,
   "condutividade": 380,
   "calor_especifico": 380,
   "espessura_tipica_m": null,
   "carbono_incorporado": {
    "valor": 2.71,
    "unidade": "kgCO2e/kg",
    "fonte": "ICE v3.0 (Inventory of Carbon and Energy, Circular Ecology / Univ. de Bath, 2019), berço ao portão",
    "verificar": true
   },
   "custo": {
    "valor": null,
    "unidade": "R$/kg",
    "data": null,
    "fonte": "[MARCADOR] preencher com SINAPI (Caixa) do estado e mês do orçamento ou cotação; a base não guarda preço inventado"
   },
   "fonte": "ABNT NBR 15220-2, tabela de propriedades de materiais (faixas de densidade, condutividade e calor específico)",
   "verificar": true
  },
  {
   "id": "madeira_pinus",
   "nome": "Madeira de reflorestamento (pinus, eucalipto leve)",
   "grupo": "madeiras e fibras",
   "densidade": 500,
   "condutividade": 0.15,
   "calor_especifico": 1340,
   "espessura_tipica_m": 0.025,
   "carbono_incorporado": {
    "valor": 0.26,
    "unidade": "kgCO2e/kg",
    "fonte": "ICE v3.0 (Inventory of Carbon and Energy, Circular Ecology / Univ. de Bath, 2019), berço ao portão",
    "verificar": true
   },
   "custo": {
    "valor": null,
    "unidade": "R$/m³",
    "data": null,
    "fonte": "[MARCADOR] preencher com SINAPI (Caixa) do estado e mês do orçamento ou cotação; a base não guarda preço inventado"
   },
   "fonte": "ABNT NBR 15220-2, tabela de propriedades de materiais (faixas de densidade, condutividade e calor específico)",
   "verificar": true,
   "u_camada_parede": 2.97,
   "nota": "sem crédito de carbono biogênico; com certificação FSC/Cerflor"
  },
  {
   "id": "madeira_dura",
   "nome": "Madeira dura certificada (ipê, cumaru, jatobá)",
   "grupo": "madeiras e fibras",
   "densidade": 950,
   "condutividade": 0.29,
   "calor_especifico": 1340,
   "espessura_tipica_m": 0.025,
   "carbono_incorporado": {
    "valor": 0.39,
    "unidade": "kgCO2e/kg",
    "fonte": "ICE v3.0 (Inventory of Carbon and Energy, Circular Ecology / Univ. de Bath, 2019), berço ao portão",
    "verificar": true
   },
   "custo": {
    "valor": null,
    "unidade": "R$/m³",
    "data": null,
    "fonte": "[MARCADOR] preencher com SINAPI (Caixa) do estado e mês do orçamento ou cotação; a base não guarda preço inventado"
   },
   "fonte": "ABNT NBR 15220-2, tabela de propriedades de materiais (faixas de densidade, condutividade e calor específico)",
   "verificar": true,
   "u_camada_parede": 3.903
  },
  {
   "id": "madeira_eucalipto_tratado",
   "nome": "Eucalipto tratado em autoclave (peça roliça)",
   "grupo": "madeiras e fibras",
   "densidade": 750,
   "condutividade": 0.2,
   "calor_especifico": 1340,
   "espessura_tipica_m": null,
   "carbono_incorporado": {
    "valor": 0.3,
    "unidade": "kgCO2e/kg",
    "fonte": "ICE v3.0 (Inventory of Carbon and Energy, Circular Ecology / Univ. de Bath, 2019), berço ao portão",
    "verificar": true
   },
   "custo": {
    "valor": null,
    "unidade": "R$/m³",
    "data": null,
    "fonte": "[MARCADOR] preencher com SINAPI (Caixa) do estado e mês do orçamento ou cotação; a base não guarda preço inventado"
   },
   "fonte": "ABNT NBR 15220-2, tabela de propriedades de materiais (faixas de densidade, condutividade e calor específico)",
   "verificar": true
  },
  {
   "id": "mlc_glulam",
   "nome": "Madeira laminada colada (MLC)",
   "grupo": "madeiras e fibras",
   "densidade": 480,
   "condutividade": 0.13,
   "calor_especifico": 1600,
   "espessura_tipica_m": null,
   "carbono_incorporado": {
    "valor": 0.51,
    "unidade": "kgCO2e/kg",
    "fonte": "ICE v3.0 (Inventory of Carbon and Energy, Circular Ecology / Univ. de Bath, 2019), berço ao portão",
    "verificar": true
   },
   "custo": {
    "valor": null,
    "unidade": "R$/m³",
    "data": null,
    "fonte": "[MARCADOR] preencher com SINAPI (Caixa) do estado e mês do orçamento ou cotação; a base não guarda preço inventado"
   },
   "fonte": "ABNT NBR 15220-2, tabela de propriedades de materiais (faixas de densidade, condutividade e calor específico)",
   "verificar": true
  },
  {
   "id": "clt",
   "nome": "Madeira laminada cruzada (CLT)",
   "grupo": "madeiras e fibras",
   "densidade": 480,
   "condutividade": 0.13,
   "calor_especifico": 1600,
   "espessura_tipica_m": 0.1,
   "carbono_incorporado": {
    "valor": 0.44,
    "unidade": "kgCO2e/kg",
    "fonte": "ICE v3.0 (Inventory of Carbon and Energy, Circular Ecology / Univ. de Bath, 2019), berço ao portão",
    "verificar": true
   },
   "custo": {
    "valor": null,
    "unidade": "R$/m³",
    "data": null,
    "fonte": "[MARCADOR] preencher com SINAPI (Caixa) do estado e mês do orçamento ou cotação; a base não guarda preço inventado"
   },
   "fonte": "ABNT NBR 15220-2, tabela de propriedades de materiais (faixas de densidade, condutividade e calor específico)",
   "verificar": true,
   "u_camada_parede": 1.065
  },
  {
   "id": "compensado",
   "nome": "Compensado",
   "grupo": "madeiras e fibras",
   "densidade": 550,
   "condutividade": 0.15,
   "calor_especifico": 1600,
   "espessura_tipica_m": 0.018,
   "carbono_incorporado": {
    "valor": 0.68,
    "unidade": "kgCO2e/kg",
    "fonte": "ICE v3.0 (Inventory of Carbon and Energy, Circular Ecology / Univ. de Bath, 2019), berço ao portão",
    "verificar": true
   },
   "custo": {
    "valor": null,
    "unidade": "R$/m²",
    "data": null,
    "fonte": "[MARCADOR] preencher com SINAPI (Caixa) do estado e mês do orçamento ou cotação; a base não guarda preço inventado"
   },
   "fonte": "ABNT NBR 15220-2, tabela de propriedades de materiais (faixas de densidade, condutividade e calor específico)",
   "verificar": true,
   "u_camada_parede": 3.448
  },
  {
   "id": "osb",
   "nome": "Painel OSB",
   "grupo": "madeiras e fibras",
   "densidade": 650,
   "condutividade": 0.13,
   "calor_especifico": 1700,
   "espessura_tipica_m": 0.018,
   "carbono_incorporado": {
    "valor": 0.45,
    "unidade": "kgCO2e/kg",
    "fonte": "ICE v3.0 (Inventory of Carbon and Energy, Circular Ecology / Univ. de Bath, 2019), berço ao portão",
    "verificar": true
   },
   "custo": {
    "valor": null,
    "unidade": "R$/m²",
    "data": null,
    "fonte": "[MARCADOR] preencher com SINAPI (Caixa) do estado e mês do orçamento ou cotação; a base não guarda preço inventado"
   },
   "fonte": "ABNT NBR 15220-2, tabela de propriedades de materiais (faixas de densidade, condutividade e calor específico)",
   "verificar": true,
   "u_camada_parede": 3.242
  },
  {
   "id": "mdf",
   "nome": "MDF",
   "grupo": "madeiras e fibras",
   "densidade": 750,
   "condutividade": 0.14,
   "calor_especifico": 1700,
   "espessura_tipica_m": 0.018,
   "carbono_incorporado": {
    "valor": 0.72,
    "unidade": "kgCO2e/kg",
    "fonte": "ICE v3.0 (Inventory of Carbon and Energy, Circular Ecology / Univ. de Bath, 2019), berço ao portão",
    "verificar": true
   },
   "custo": {
    "valor": null,
    "unidade": "R$/m²",
    "data": null,
    "fonte": "[MARCADOR] preencher com SINAPI (Caixa) do estado e mês do orçamento ou cotação; a base não guarda preço inventado"
   },
   "fonte": "ABNT NBR 15220-2, tabela de propriedades de materiais (faixas de densidade, condutividade e calor específico)",
   "verificar": true,
   "u_camada_parede": 3.349
  },
  {
   "id": "bambu_colmo",
   "nome": "Bambu (colmo tratado, material)",
   "grupo": "madeiras e fibras",
   "densidade": 700,
   "condutividade": 0.18,
   "calor_especifico": 1500,
   "espessura_tipica_m": null,
   "carbono_incorporado": {
    "valor": 0.3,
    "unidade": "kgCO2e/kg",
    "fonte": "literatura de bambu estrutural (INBAR) — muito variável com transporte e tratamento",
    "verificar": true
   },
   "custo": {
    "valor": null,
    "unidade": "R$/m",
    "data": null,
    "fonte": "[MARCADOR] preencher com SINAPI (Caixa) do estado e mês do orçamento ou cotação; a base não guarda preço inventado"
   },
   "fonte": "literatura de bambu (INBAR, NBR 16828-1:2020 para estruturas de bambu)",
   "verificar": true
  },
  {
   "id": "bambu_laminado",
   "nome": "Bambu laminado colado (painel)",
   "grupo": "madeiras e fibras",
   "densidade": 700,
   "condutividade": 0.17,
   "calor_especifico": 1500,
   "espessura_tipica_m": 0.02,
   "carbono_incorporado": {
    "valor": 1.1,
    "unidade": "kgCO2e/kg",
    "fonte": "EPDs públicas de painéis de bambu — verificar",
    "verificar": true
   },
   "custo": {
    "valor": null,
    "unidade": "R$/m²",
    "data": null,
    "fonte": "[MARCADOR] preencher com SINAPI (Caixa) do estado e mês do orçamento ou cotação; a base não guarda preço inventado"
   },
   "fonte": "ABNT NBR 15220-2, tabela de propriedades de materiais (faixas de densidade, condutividade e calor específico)",
   "verificar": true,
   "u_camada_parede": 3.476
  },
  {
   "id": "palha_fardo",
   "nome": "Fardo de palha (trigo, arroz, capim) prensado",
   "grupo": "terra e bioconstrução",
   "densidade": 100,
   "condutividade": 0.06,
   "calor_especifico": 2000,
   "espessura_tipica_m": 0.45,
   "carbono_incorporado": {
    "valor": 0.01,
    "unidade": "kgCO2e/kg",
    "fonte": "ICE v3.0 (Inventory of Carbon and Energy, Circular Ecology / Univ. de Bath, 2019), berço ao portão",
    "verificar": true
   },
   "custo": {
    "valor": null,
    "unidade": "R$/m²",
    "data": null,
    "fonte": "[MARCADOR] preencher com SINAPI (Caixa) do estado e mês do orçamento ou cotação; a base não guarda preço inventado"
   },
   "fonte": "literatura de construção com terra (Minke, Building with Earth; Houben & Guillaud, Earth Construction) — faixas; ensaios de fardos de palha (FASBA)",
   "verificar": true,
   "u_camada_parede": 0.13,
   "nota": "carbono biogênico armazenado não descontado"
  },
  {
   "id": "palha_sape",
   "nome": "Palha ou sapê de cobertura",
   "grupo": "terra e bioconstrução",
   "densidade": 150,
   "condutividade": 0.07,
   "calor_especifico": 1500,
   "espessura_tipica_m": 0.2,
   "carbono_incorporado": {
    "valor": 0.01,
    "unidade": "kgCO2e/kg",
    "fonte": "ICE v3.0 (Inventory of Carbon and Energy, Circular Ecology / Univ. de Bath, 2019), berço ao portão",
    "verificar": true
   },
   "custo": {
    "valor": null,
    "unidade": "R$/m²",
    "data": null,
    "fonte": "[MARCADOR] preencher com SINAPI (Caixa) do estado e mês do orçamento ou cotação; a base não guarda preço inventado"
   },
   "fonte": "literatura de construção com terra (Minke, Building with Earth; Houben & Guillaud, Earth Construction) — faixas",
   "verificar": true,
   "u_camada_parede": 0.33
  },
  {
   "id": "cortica_expandida",
   "nome": "Aglomerado de cortiça expandida",
   "grupo": "isolantes",
   "densidade": 115,
   "condutividade": 0.04,
   "calor_especifico": 1560,
   "espessura_tipica_m": 0.04,
   "carbono_incorporado": {
    "valor": 0.19,
    "unidade": "kgCO2e/kg",
    "fonte": "ICE v3.0 (Inventory of Carbon and Energy, Circular Ecology / Univ. de Bath, 2019), berço ao portão",
    "verificar": true
   },
   "custo": {
    "valor": null,
    "unidade": "R$/m²",
    "data": null,
    "fonte": "[MARCADOR] preencher com SINAPI (Caixa) do estado e mês do orçamento ou cotação; a base não guarda preço inventado"
   },
   "fonte": "ABNT NBR 15220-2, tabela de propriedades de materiais (faixas de densidade, condutividade e calor específico)",
   "verificar": true,
   "u_camada_parede": 0.855
  },
  {
   "id": "fibra_coco",
   "nome": "Manta de fibra de coco",
   "grupo": "isolantes",
   "densidade": 90,
   "condutividade": 0.045,
   "calor_especifico": 1300,
   "espessura_tipica_m": 0.03,
   "carbono_incorporado": {
    "valor": 0.1,
    "unidade": "kgCO2e/kg",
    "fonte": "estimativa por fibras vegetais (ICE: fibras naturais) — verificar",
    "verificar": true
   },
   "custo": {
    "valor": null,
    "unidade": "R$/m²",
    "data": null,
    "fonte": "[MARCADOR] preencher com SINAPI (Caixa) do estado e mês do orçamento ou cotação; a base não guarda preço inventado"
   },
   "fonte": "ABNT NBR 15220-2, tabela de propriedades de materiais (faixas de densidade, condutividade e calor específico)",
   "verificar": true,
   "u_camada_parede": 1.195
  },
  {
   "id": "fibra_madeira",
   "nome": "Painel isolante de fibra de madeira",
   "grupo": "isolantes",
   "densidade": 160,
   "condutividade": 0.04,
   "calor_especifico": 2100,
   "espessura_tipica_m": 0.04,
   "carbono_incorporado": {
    "valor": 0.58,
    "unidade": "kgCO2e/kg",
    "fonte": "ICE v3.0 (Inventory of Carbon and Energy, Circular Ecology / Univ. de Bath, 2019), berço ao portão",
    "verificar": true
   },
   "custo": {
    "valor": null,
    "unidade": "R$/m²",
    "data": null,
    "fonte": "[MARCADOR] preencher com SINAPI (Caixa) do estado e mês do orçamento ou cotação; a base não guarda preço inventado"
   },
   "fonte": "ABNT NBR 15220-2, tabela de propriedades de materiais (faixas de densidade, condutividade e calor específico)",
   "verificar": true,
   "u_camada_parede": 0.855
  },
  {
   "id": "celulose_soprada",
   "nome": "Celulose reciclada soprada",
   "grupo": "isolantes",
   "densidade": 45,
   "condutividade": 0.04,
   "calor_especifico": 2000,
   "espessura_tipica_m": 0.1,
   "carbono_incorporado": {
    "valor": 0.2,
    "unidade": "kgCO2e/kg",
    "fonte": "ICE v3.0 (Inventory of Carbon and Energy, Circular Ecology / Univ. de Bath, 2019), berço ao portão",
    "verificar": true
   },
   "custo": {
    "valor": null,
    "unidade": "R$/m²",
    "data": null,
    "fonte": "[MARCADOR] preencher com SINAPI (Caixa) do estado e mês do orçamento ou cotação; a base não guarda preço inventado"
   },
   "fonte": "ABNT NBR 15220-2, tabela de propriedades de materiais (faixas de densidade, condutividade e calor específico)",
   "verificar": true,
   "u_camada_parede": 0.375
  },
  {
   "id": "canhamo_cal",
   "nome": "Concreto de cânhamo e cal (hempcrete)",
   "grupo": "terra e bioconstrução",
   "densidade": 350,
   "condutividade": 0.07,
   "calor_especifico": 1550,
   "espessura_tipica_m": 0.3,
   "carbono_incorporado": {
    "valor": 0.2,
    "unidade": "kgCO2e/kg",
    "fonte": "ICE v3.0 (Inventory of Carbon and Energy, Circular Ecology / Univ. de Bath, 2019), berço ao portão",
    "verificar": true
   },
   "custo": {
    "valor": null,
    "unidade": "R$/m³",
    "data": null,
    "fonte": "[MARCADOR] preencher com SINAPI (Caixa) do estado e mês do orçamento ou cotação; a base não guarda preço inventado"
   },
   "fonte": "literatura de construção com terra (Minke, Building with Earth; Houben & Guillaud, Earth Construction) — faixas; literatura de hempcrete",
   "verificar": true,
   "u_camada_parede": 0.224,
   "nota": "com carbono biogênico do cânhamo o balanço pode ser negativo — conferir EPD"
  },
  {
   "id": "la_rocha",
   "nome": "Lã de rocha (painel)",
   "grupo": "isolantes",
   "densidade": 100,
   "condutividade": 0.04,
   "calor_especifico": 750,
   "espessura_tipica_m": 0.05,
   "carbono_incorporado": {
    "valor": 1.12,
    "unidade": "kgCO2e/kg",
    "fonte": "ICE v3.0 (Inventory of Carbon and Energy, Circular Ecology / Univ. de Bath, 2019), berço ao portão",
    "verificar": true
   },
   "custo": {
    "valor": null,
    "unidade": "R$/m²",
    "data": null,
    "fonte": "[MARCADOR] preencher com SINAPI (Caixa) do estado e mês do orçamento ou cotação; a base não guarda preço inventado"
   },
   "fonte": "ABNT NBR 15220-2, tabela de propriedades de materiais (faixas de densidade, condutividade e calor específico)",
   "verificar": true,
   "u_camada_parede": 0.704
  },
  {
   "id": "la_vidro",
   "nome": "Lã de vidro (manta/painel)",
   "grupo": "isolantes",
   "densidade": 20,
   "condutividade": 0.042,
   "calor_especifico": 700,
   "espessura_tipica_m": 0.05,
   "carbono_incorporado": {
    "valor": 1.35,
    "unidade": "kgCO2e/kg",
    "fonte": "ICE v3.0 (Inventory of Carbon and Energy, Circular Ecology / Univ. de Bath, 2019), berço ao portão",
    "verificar": true
   },
   "custo": {
    "valor": null,
    "unidade": "R$/m²",
    "data": null,
    "fonte": "[MARCADOR] preencher com SINAPI (Caixa) do estado e mês do orçamento ou cotação; a base não guarda preço inventado"
   },
   "fonte": "ABNT NBR 15220-2, tabela de propriedades de materiais (faixas de densidade, condutividade e calor específico)",
   "verificar": true,
   "u_camada_parede": 0.735
  },
  {
   "id": "la_pet",
   "nome": "Lã de PET reciclado",
   "grupo": "isolantes",
   "densidade": 25,
   "condutividade": 0.04,
   "calor_especifico": 1200,
   "espessura_tipica_m": 0.05,
   "carbono_incorporado": {
    "valor": 1.1,
    "unidade": "kgCO2e/kg",
    "fonte": "EPDs públicas de isolante de PET reciclado — verificar",
    "verificar": true
   },
   "custo": {
    "valor": null,
    "unidade": "R$/m²",
    "data": null,
    "fonte": "[MARCADOR] preencher com SINAPI (Caixa) do estado e mês do orçamento ou cotação; a base não guarda preço inventado"
   },
   "fonte": "ABNT NBR 15220-2, tabela de propriedades de materiais (faixas de densidade, condutividade e calor específico)",
   "verificar": true,
   "u_camada_parede": 0.704
  },
  {
   "id": "eps",
   "nome": "Poliestireno expandido (EPS)",
   "grupo": "isolantes",
   "densidade": 20,
   "condutividade": 0.04,
   "calor_especifico": 1420,
   "espessura_tipica_m": 0.05,
   "carbono_incorporado": {
    "valor": 3.29,
    "unidade": "kgCO2e/kg",
    "fonte": "ICE v3.0 (Inventory of Carbon and Energy, Circular Ecology / Univ. de Bath, 2019), berço ao portão",
    "verificar": true
   },
   "custo": {
    "valor": null,
    "unidade": "R$/m²",
    "data": null,
    "fonte": "[MARCADOR] preencher com SINAPI (Caixa) do estado e mês do orçamento ou cotação; a base não guarda preço inventado"
   },
   "fonte": "ABNT NBR 15220-2, tabela de propriedades de materiais (faixas de densidade, condutividade e calor específico)",
   "verificar": true,
   "u_camada_parede": 0.704
  },
  {
   "id": "xps",
   "nome": "Poliestireno extrudado (XPS)",
   "grupo": "isolantes",
   "densidade": 35,
   "condutividade": 0.034,
   "calor_especifico": 1420,
   "espessura_tipica_m": 0.05,
   "carbono_incorporado": {
    "valor": 3.42,
    "unidade": "kgCO2e/kg",
    "fonte": "ICE v3.0 (Inventory of Carbon and Energy, Circular Ecology / Univ. de Bath, 2019), berço ao portão",
    "verificar": true
   },
   "custo": {
    "valor": null,
    "unidade": "R$/m²",
    "data": null,
    "fonte": "[MARCADOR] preencher com SINAPI (Caixa) do estado e mês do orçamento ou cotação; a base não guarda preço inventado"
   },
   "fonte": "ABNT NBR 15220-2, tabela de propriedades de materiais (faixas de densidade, condutividade e calor específico)",
   "verificar": true,
   "u_camada_parede": 0.61
  },
  {
   "id": "pu_rigido",
   "nome": "Poliuretano rígido (PU/PIR)",
   "grupo": "isolantes",
   "densidade": 35,
   "condutividade": 0.03,
   "calor_especifico": 1670,
   "espessura_tipica_m": 0.03,
   "carbono_incorporado": {
    "valor": 4.26,
    "unidade": "kgCO2e/kg",
    "fonte": "ICE v3.0 (Inventory of Carbon and Energy, Circular Ecology / Univ. de Bath, 2019), berço ao portão",
    "verificar": true
   },
   "custo": {
    "valor": null,
    "unidade": "R$/m²",
    "data": null,
    "fonte": "[MARCADOR] preencher com SINAPI (Caixa) do estado e mês do orçamento ou cotação; a base não guarda preço inventado"
   },
   "fonte": "ABNT NBR 15220-2, tabela de propriedades de materiais (faixas de densidade, condutividade e calor específico)",
   "verificar": true,
   "u_camada_parede": 0.855
  },
  {
   "id": "manta_aluminizada",
   "nome": "Manta subcobertura aluminizada (baixa emissividade)",
   "grupo": "isolantes",
   "densidade": 200,
   "condutividade": 0.2,
   "calor_especifico": 1000,
   "espessura_tipica_m": 0.002,
   "carbono_incorporado": {
    "valor": 6.0,
    "unidade": "kgCO2e/kg",
    "fonte": "estimativa por alumínio + polímero — verificar EPD",
    "verificar": true
   },
   "custo": {
    "valor": null,
    "unidade": "R$/m²",
    "data": null,
    "fonte": "[MARCADOR] preencher com SINAPI (Caixa) do estado e mês do orçamento ou cotação; a base não guarda preço inventado"
   },
   "fonte": "ABNT NBR 15220-2, tabela de propriedades de materiais (faixas de densidade, condutividade e calor específico)",
   "verificar": true,
   "u_camada_parede": 5.556,
   "nota": "o efeito vem da baixa emissividade da câmara de ar, não da condutividade"
  },
  {
   "id": "terra_taipa",
   "nome": "Taipa de pilão (terra compactada)",
   "grupo": "terra e bioconstrução",
   "densidade": 1900,
   "condutividade": 1.1,
   "calor_especifico": 900,
   "espessura_tipica_m": 0.3,
   "carbono_incorporado": {
    "valor": 0.005,
    "unidade": "kgCO2e/kg",
    "fonte": "ICE v3.0 (terra crua) — ordem de grandeza",
    "verificar": true
   },
   "custo": {
    "valor": null,
    "unidade": "R$/m³",
    "data": null,
    "fonte": "[MARCADOR] preencher com SINAPI (Caixa) do estado e mês do orçamento ou cotação; a base não guarda preço inventado"
   },
   "fonte": "literatura de construção com terra (Minke, Building with Earth; Houben & Guillaud, Earth Construction) — faixas",
   "verificar": true,
   "u_camada_parede": 2.259
  },
  {
   "id": "terra_taipa_estabilizada",
   "nome": "Taipa estabilizada com 5 a 8 % de cimento",
   "grupo": "terra e bioconstrução",
   "densidade": 2000,
   "condutividade": 1.25,
   "calor_especifico": 900,
   "espessura_tipica_m": 0.3,
   "carbono_incorporado": {
    "valor": 0.045,
    "unidade": "kgCO2e/kg",
    "fonte": "ICE v3.0 (terra estabilizada com cimento) — conferir",
    "verificar": true
   },
   "custo": {
    "valor": null,
    "unidade": "R$/m³",
    "data": null,
